Repository: jchuahtacc/jupyter_csv_database

# Jupyter CSV "Database"

Using a Jupyter Notebook to read, filter and export data from a CSV file

File: example_files/Post-Compression GSD 1DC test 17 Dry sieving.txt
1DC Test 17	
Test name: 03232015_1DC_100OS_70MPa_03_17
Test author: AMP
Material: Ottawa sand F-65
Soil batch delivered to: UCDavis CGM
Soil batch delivery date: 05/2014
GSD #	8
Sample state	Dense
Max vertical effectitve stress (MPa)	70
P. Diammeter	P. Passing
(mm)	(%)
0.600	100.00%
0.425	99.69%
0.250	83.49%
0.125	15.90%
0.075	5.35%
0.037	2.33%
0.023	1.55%
0.014	1.55%
0.010	1.55%
0.007	0.47%
0.003	0.31%
0.001	0.16%

File: example_files/Post-Compression GSD 1DC test 18 Dry sieving.txt
1DC Test 18	
Test name: 03252015_1DC_100OS_30MPa_01_18
Test author: AMP
Material: Ottawa sand F-65
Soil batch delivered to: UCDavis CGM
Soil batch delivery date: 05/2014
GSD #	7
Sample state	Dense
Max vertical effectitve stress (MPa)	30
P. Diammeter	P. Passing
(mm)	(%)
0.600	100.00%
0.425	99.87%
0.250	83.11%
0.125	6.38%
0.075	0.40%
0.037	0.13%
0.024	0.13%
0.014	0.13%
0.010	0.13%
0.007	0.13%
0.003	0.00%
0.001	0.00%

File: example_files/Post-Compression GSD 1DC test 19 Dry sieving.txt
1DC Test 19	
Test name: 03252015_1DC_100OS_140MPa_02_19	
Test author: AMP	
Material: Ottawa sand F-65	
Soil batch delivered to: UCDavis CGM	
Soil batch delivery date: 05/2014	
GSD #	12
Sample state	Loose
Max vertical effectitve stress (MPa)	139
P. Diammeter	P. Passing
(mm)	(%)
0.600	100.00%
0.425	99.82%
0.250	84.10%
0.125	37.89%
0.075	23.11%
0.037	5.63%
0.024	1.88%
0.014	1.69%
0.010	1.13%
0.007	0.56%
0.003	0.38%
0.001	0.19%

File: example_files/Post-Compression GSD 1DC test 21 Dry sieving.txt
1DC Test 21	
Test name: 03262015_1DC_100OS_30MPA_02_21		
Test author: AMP		
Material: Ottawa sand F-65		
Soil batch delivered to: UCDavis CGM		
Soil batch delivery date: 05/2014		
GSD #	10
Sample state	Loose
Max vertical effectitve stress (MPa)	30
P. Diammeter	P. Passing
(mm)	(%)
0.600	100.00%
0.425	100.00%
0.250	83.24%
0.125	9.25%
0.075	1.93%
0.038	0.00%
0.024	0.00%
0.014	0.00%
0.010	0.00%
0.007	0.00%
0.003	0.00%
0.001	0.00%

File: example_files/Post-Compression GSD 1DC test 22 Dry sieving.txt
1DC Test 22	
Test name: 03302015_1DC_100OS_70MPA_01_22		
Test author: AMP		
Material: Ottawa sand F-65		
Soil batch delivered to: UCDavis CGM		
Soil batch delivery date: 05/2014		
GSD #	11
Sample state	Loose
Max vertical effectitve stress (MPa)	70
P. Diammeter	P. Passing
(mm)	(%)
0.600	100.00%
0.425	100.00%
0.250	84.73%
0.125	25.88%
0.075	11.73%
0.038	4.47%
0.024	2.24%
0.014	2.01%
0.010	0.45%
0.007	0.22%
0.003	0.00%
0.001	0.00%
